Repository: fabzy4L/DATA_ANALYTICS

# DATA_ANALYTICS

A portfolio of data analytics and bioinformatics projects organized by domain. Languages used across the repo include Python, R, and SQL.

---

## Repository Structure

```text
.
├── bioinformatics/                         # Genomics, proteomics, molecular biology
│   ├── nicotine_gene_expression/           # qPCR nicotine gene expression (R + Power BI)
│   ├── snp_annotator/                      # SNP annotation tool (R)
│   ├── proteomics/                         # Protein analysis and Luminex data
│   ├── dna_analysis/                       # DNA analysis scripts (R)
│   ├── transcriptomics/                    # RNA-seq and microarray analysis (R)

File: PHD_DISSERTATION/RMD Files PhD/DMA/fabian's hydrogel_25-60_2c min.csv (part 1 of 2)
Time,Sample Temperature,Program Temperature,Frequency,Raw Dynamic Force,Raw Static Force,In-Phase Angle,Out-Of-Phase Angle,Zero Displacement,Min Displacement,Max Displacement,Spring Stiffness,C*,Measured Tan Delta,Corrected Total Tan Delta,Corrected Total Delta,Stiffness*,Total Stiffness',Stiffness Less Spring,Inertia,Sample Stiffness',Ratio of Sample to Total Stiffness,Total Stiffness'',Sample Stiffness'',Total Applied Static Force,Static Force,Static Force Corrected,Static Displacement,Static Displacement Corrected,Static Stress,Static Stress Corrected,Static Strain,Static Strain Corrected,Dynamic Force,Displacement Amplitude,Dynamic Stress,Dynamic Strain,Storage Modulus,Loss Modulus,Tan Delta,Loss Viscosity,Storage Viscosity,Complex Viscosity,Shear Storage Modulus,Shear Loss Modulus,Complex Modulus,Shear Complex Modulus, 
0.000000,25.400000,25.000000,1.000001,63.000000,2390.000000,1029258.250000,50917.000000,59489456.250000,56485.000000,59660.750000,0.000052,1030516.902376,0.049470,0.036534,0.036518,3611.938001,3611.567279,550.193897,1.697535,551.891432,0.152740,132.019476,130.030848,1.996563,0.274065,0.000000,0.741702,0.000000,378960.999389,0.000000,0.010476,0.000000,0.028006,0.050726,38725.235813,0.000716,54030078.643073,12729998.163527,0.235609,2026040.528319,8599147.279753,8834600.962199,20011140.238175,4714814.134640,55509478.933062,20559066.271504, 
0.130508,25.500000,25.000000,1.000001,63.000000,2390.000000,1028743.875000,50918.125000,59491140.875000,56457.875000,59667.375000,0.000052,1030003.211550,0.049495,0.036560,0.036543,3613.739373,3613.366075,551.914598,1.697535,553.612133,0.153140,132.178544,130.189866,1.996563,0.274285,0.000220,0.741755,0.000053,379264.518453,303.519065,0.010477,0.000001,0.028079,0.050701,38826.645182,0.000716,54198534.946636,12745566.000239,0.235164,2028518.224523,8625957.911922,8861266.054321,20073531.461717,4720580.000088,55677020.780823,20621118.807712, 
0.276618,25.500000,25.000000,1.000001,63.000000,2390.000000,1029733.625000,50641.125000,59493884.875000,56487.250000,59665.000000,0.000052,1030978.109368,0.049179,0.036244,0.036228,3610.322204,3609.988902,548.410208,1.697535,550.107743,0.152313,130.912720,128.923959,1.996563,0.274642,0.000577,0.741841,0.000139,379758.939694,797.940306,0.010478,0.000002,0.027928,0.050749,38616.946511,0.000717,53855455.765198,12621633.920326,0.234361,2008793.837022,8571355.207578,8803600.557393,19946465.098221,4674679.229750,55314697.490774,20486924.996583, 
0.408169,25.500000,25.000000,1.000001,63.000000,2390.000000,1029685.000000,50378.750000,59496087.500000,56490.125000,59665.500000,0.000052,1030916.688039,0.048926,0.035991,0.035976,3610.537304,3610.237003,548.556183,1.697535,550.253718,0.152343,130.010664,128.021836,1.996563,0.274929,0.000864,0.741910,0.000208,380155.845450,1194.846062,0.010479,0.000003,0.027933,0.050747,38624.540540,0.000717,53869746.723923,12533316.302834,0.232660,1994737.662771,8573629.682499,8802619.171355,19951758.045897,4641969.001050,55308531.255553,20484641.205760, 
0.543359,25.500000,25.000000,1.000001,63.000000,2390.000000,1029838.000000,50337.500000,59498673.500000,56492.250000,59668.875000,0.000052,1031067.490589,0.048879,0.035944,0.035929,3610.009232,3609.714816,547.914085,1.697535,549.611621,0.152187,129.821114,127.832208,1.996563,0.275266,0.001201,0.741991,0.000289,380621.869246,1660.869857,0.010480,0.000004,0.027905,0.050754,38585.047434,0.000717,53806885.465669,12514751.749680,0.232586,1991783.024711,8563625.010445,8792205.237427,19928476.098396,4635093.240622,55243098.527072,20460406.861878, 
0.674910,25.500000,25.000000,1.000001,63.000000,2390.000000,1029854.625000,50191.375000,59501345.875000,56496.000000,59671.125000,0.000052,1031076.972276,0.048736,0.035802,0.035786,3609.976035,3609.700066,547.775407,1.697535,549.472942,0.152150,129.305829,127.316843,1.996563,0.275615,0.001549,0.742075,0.000373,381103.498571,2142.499183,0.010481,0.000005,0.027898,0.050755,38575.469184,0.000717,53793308.869277,12464297.592959,0.231707,1983753.002630,8561464.229730,8788284.572793,19923447.729362,4616406.515911,55218464.245135,20451283.053754, 
0.826740,25.500000,25.000000,1.000001,63.000000,2390.000000,1029767.375000,50062.125000,59504036.875000,56499.625000,59675.875000,0.000052,1030983.541563,0.048615,0.035680,0.035665,3610.303181,3610.043023,547.993561,1.697535,549.691096,0.152196,128.880148,126.891080,1.996563,0.275965,0.001900,0.742159,0.000457,381588.525539,2627.526151,0.010482,0.000006,0.027906,0.050751,38587.120147,0.000717,53814666.119479,12422615.487101,0.230841,1977119.094699,8564863.338978,8790101.474385,19931357.822029,4600968.698926,55229880.183568,20455511.179099, 
0.972850,25.500000,25.292220,1.000001,63.000000,2390.000000,1029675.875000,49828.875000,59506390.625000,56483.625000,59678.875000,0.000052,1030880.848760,0.048393,0.035458,0.035443,3610.662827,3610.431363,548.272729,1.697535,549.970265,0.152257,128.092170,126.103032,1.996563,0.276272,0.002207,0.742233,0.000531,382012.800117,3051.800728,0.010483,0.000007,0.027917,0.050746,38602.566553,0.000717,53841996.661594,12345465.688527,0.229291,1964840.332625,8569213.126407,8791587.520948,19941480.245035,4572394.699455,55239217.296896,20458969.369221, 
1.117140,25.500000,25.580800,1.000001,63.000000,2390.000000,1029828.750000,49720.250000,59508351.750000,56500.625000,59681.250000,0.000052,1031028.301060,0.048280,0.035346,0.035331,3610.146449,3609.929116,547.679514,1.697535,549.377049,0.152113,127.667847,125.678650,1.996563,0.276528,0.002463,0.742294,0.000592,382366.326190,3405.326802,0.010484,0.000008,0.027891,0.050754,38566.291041,0.000717,53783920.977386,12303918.713503,0.228766,1958227.931417,8559970.101514,8781101.569290,19919970.732365,4557006.930927,55173332.067315,20434567.432339, 
1.247911,25.500000,25.842342,1.000001,63.000000,2390.000000,1029771.625000,49669.875000,59509850.125000,56499.375000,59679.250000,0.000052,1030968.814338,0.048234,0.035300,0.035285,3610.354754,3610.143418,547.824310,1.697535,549.521845,0.152145,127.508581,125.519339,1.996563,0.276723,0.002658,0.742341,0.000639,382636.448430,3675.449041,0.010485,0.000009,0.027897,0.050751,38574.166823,0.000717,53798096.436864,12288322.222689,0.228416,1955745.674775,8562226.194173,8782747.778719,19925220.902542,4551230.452848,55183675.514402,20438398.338667, 
1.375042,25.800000,26.096605,1.000001,63.000000,2390.000000,1029806.875000,49541.625000,59511429.625000,56502.625000,59681.875000,0.000052,1030997.852764,0.048108,0.035174,0.035159,3610.253067,3610.057722,547.665339,1.697535,549.362874,0.152104,127.050236,125.060946,1.996563,0.276929,0.002864,0.742391,0.000688,382921.209420,3960.210031,0.010486,0.000010,0.027889,0.050752,38563.922724,0.000717,53782533.232256,12243445.607469,0.227647,1948603.345292,8559749.235192,8778744.897003,19919456.752687,4534609.484248,55158524.646892,20429083.202553, 
1.521410,26.300000,26.389341,1.000001,63.000000,2390.000000,1030026.250000,49459.750000,59513212.750000,56504.250000,59683.250000,0.000052,1031213.044215,0.048018,0.035084,0.035069,3609.499687,3609.315328,546.840219,1.697535,548.537755,0.151907,126.700379,124.711035,1.996563,0.277162,0.003097,0.742447,0.000744,383242.698066,4281.698677,0.010486,0.000011,0.027853,0.050763,38513.917875,0.000717,53701754.170600,12209189.400873,0.227352,1943151.304999,8546892.858415,8764999.402587,19889538.581704,4521922.000323,55072159.089925,20397095.959231, 
1.701579,26.662500,26.749680,1.000001,63.000000,2390.000000,1030294.000000,49311.750000,59515067.000000,56504.750000,59686.750000,0.000052,1031473.400105,0.047862,0.034928,0.034914,3608.588607,3608.423490,545.862351,1.697535,547.559886,0.151674,126.105966,124.116566,1.996563,0.277403,0.003338,0.742505,0.000802,383577.029339,4616.029950,0.010487,0.000011,0.027811,0.050776,38454.757266,0.000717,53606021.038495,12150990.984741,0.226672,1933888.746729,8531656.469293,8748090.522780,19854081.866109,4500367.031385,54965917.380599,20357747.178000, 
1.867188,27.037500,27.080896,1.000001,63.000000,2390.000000,1030951.500000,49228.500000,59516967.750000,56505.375000,59691.000000,0.000052,1032126.174731,0.047751,0.034817,0.034803,3606.306333,3606.154019,543.504686,1.697535,545.202221,0.151115,125.625534,123.636077,1.996563,0.277651,0.003586,0.742564,0.000862,383919.765069,4958.765680,0.010488,0.000012,0.027708,0.050809,38313.265365,0.000718,53375206.034253,12103951.234551,0.226771,1926402.143895,8494921.149528,8710609.080696,19768594.827501,4482944.901686,54730414.347850,20270523.832537, 
2.012518,27.450000,27.371556,1.000001,63.000000,2390.000000,1031323.750000,49107.750000,59518859.250000,56504.625000,59691.625000,0.000052,1032492.251024,0.047616,0.034683,0.034669,3605.027695,3604.891531,542.154428,1.697535,543.851963,0.150794,125.097569,123.108055,1.996563,0.277898,0.003833,0.742624,0.000921,384260.853234,5299.853845,0.010489,0.000013,0.027649,0.050827,38231.756358,0.000718,53243015.980575,12052257.938124,0.226363,1918174.906762,8473882.465724,8688272.498940,19719635.548361,4463799.236342,54590069.354369,20218544.205322, 
2.146927,27.700000,27.640375,1.000001,63.000000,2390.000000,1031904.250000,48933.250000,59520943.750000,56507.250000,59692.625000,0.000052,1033063.814158,0.047420,0.034487,0.034473,3603.033142,3602.920325,540.086489,1.697535,541.784025,0.150303,124.323693,122.334116,1.996563,0.278170,0.004105,0.742689,0.000987,384636.767997,5675.768608,0.010490,0.000014,0.027559,0.050855,38107.211971,0.000718,53040565.136804,11976489.436456,0.225799,1906115.984743,8441661.438729,8654185.461002,19644653.754372,4435736.828317,54375894.008771,20139220.003249, 
2.293817,27.937500,27.934154,1.000001,63.000000,2390.000000,1032296.000000,48799.000000,59522364.250000,56506.375000,59695.875000,0.000052,1033448.776678,0.047272,0.034339,0.034326,3601.691002,3601.595811,538.696052,1.697535,540.393587,0.149972,123.745024,121.755404,1.996563,0.278355,0.004290,0.742733,0.001031,384892.952396,5931.953007,0.010490,0.000015,0.027499,0.050875,38023.385060,0.000719,52904441.511374,11919833.624352,0.225309,1897098.939335,8419996.708032,8631067.659850,19594237.596805,4414753.194204,54230640.465171,20085422.394508, 
2.423029,28.212500,28.192580,1.000001,63.000000,2390.000000,1032839.500000,48657.500000,59523744.500000,56507.125000,59697.625000,0.000052,1033985.002341,0.047110,0.034177,0.034164,3599.823161,3599.746921,536.783103,1.697535,538.480638,0.149518,123.099032,121.109370,1.996563,0.278535,0.004470,0.742777,0.001074,385141.888759,6180.889370,0.010491,0.000015,0.027415,0.050901,37908.236555,0.000719,52717164.152778,11856587.051686,0.224909,1887032.942635,8390190.614294,8599778.594288,19524875.612140,4391328.537661,54034045.312425,20012609.374972, 
2.561599,28.500000,28.469719,1.000001,63.000000,2390.000000,1033365.625000,48485.625000,59525293.125000,56508.375000,59700.750000,0.000052,1034502.474991,0.046920,0.033987,0.033974,3598.022479,3597.968589,534.932895,1.697535,536.630430,0.149078,122.353781,120.364073,1.996563,0.278737,0.004672,0.742825,0.001123,385421.205437,6460.206049,0.010492,0.000016,0.027335,0.050927,37796.647987,0.000719,52536029.085113,11783622.587184,0.224296,1875420.296639,8361362.095744,8569105.985177,19457788.550042,4364304.661920,53841323.472859,19941230.915874, 
2.693670,28.775000,28.733860,1.000001,63.000000,2390.000000,1034083.250000,48745.000000,59526686.750000,56496.000000,59711.250000,0.000052,1035231.492448,0.047138,0.034205,0.034192,3595.488726,3595.406707,532.306326,1.697535,534.003862,0.148454,123.050984,121.061234,1.996563,0.278919,0.004854,0.742869,0.001166,385672.577288,6711.577899,0.010492,0.000016,0.027220,0.050963,37638.437405,0.000720,52278888.480504,11851874.475063,0.226705,1886282.913365,8320436.929871,8531572.770200,19362551.289076,4389583.138912,53605495.141167,19853887.089321, 
2.825220,29.000000,28.996961,1.000001,61.000000,2390.000000,1000806.250000,47125.250000,59529780.000000,56565.500000,59654.000000,0.000052,1001915.135741,0.047087,0.034154,0.034141,3597.110296,3597.035429,533.791462,1.697535,535.488997,0.148799,122.923091,120.933248,1.996563,0.279322,0.005257,0.742966,0.001263,386230.554423,7269.555035,0.010494,0.000018,0.026417,0.049323,36528.381194,0.000697,52424283.001035,11839344.664252,0.225837,1884288.733619,8343577.168181,8553702.355883,19416401.111495,4384942.468241,53744539.538930,19905385.014418, 
2.971590,29.287500,29.289702,1.000001,61.000000,2390.000000,1001288.250000,46939.000000,59531404.250000,56562.250000,59656.125000,0.000052,1002387.863708,0.046879,0.033946,0.033933,3595.413892,3595.363640,532.044271,1.697535,533.741806,0.148383,122.116019,120.126127,1.996563,0.279534,0.005469,0.743017,0.001314,386523.567161,7562.567772,0.010494,0.000019,0.026343,0.049346,36426.118284,0.000697,52253233.291391,11760327.642890,0.225064,1871712.794043,8316353.782942,8524379.685727,19353049.367182,4355676.904774,53560299.622693,19837148.008405, 
3.100282,29.537500,29.547085,1.000001,61.000000,2390.000000,1001687.000000,46924.000000,59532773.250000,56565.500000,59657.375000,0.000052,1002785.474439,0.046845,0.033912,0.033899,3593.988288,3593.941354,530.558429,1.697535,532.255964,0.148028,121.946856,119.956922,1.996563,0.279713,0.005648,0.743059,0.001357,386770.544740,7809.545352,0.010495,0.000019,0.026280,0.049366,36339.083017,0.000697,52107769.607849,11743762.550748,0.225375,1869076.379834,8293202.537006,8501214.903380,19299173.928833,4349541.685462,53414750.887307,19783241.069373, 
3.231053,29.837500,29.808627,1.000001,61.000000,2390.000000,1002200.875000,46770.875000,59534210.875000,56569.000000,59662.000000,0.000052,1003291.636863,0.046668,0.033736,0.033723,3592.175114,3592.148658,528.698987,1.697535,530.396522,0.147585,121.251174,119.261197,1.996563,0.279901,0.005835,0.743104,0.001402,387029.914226,8068.914837,0.010496,0.000020,0.026202,0.049391,36230.195514,0.000698,51925730.549416,11675651.168343,0.224853,1858236.125231,8264230.143971,8470569.129027,19231752.055339,4324315.247534,53222197.655634,19711925.057642, 
3.375343,30.100000,30.097206,1.000001,61.000000,2390.000000,1002842.000000,46735.000000,59535421.250000,56567.000000,59661.500000,0.000052,1003930.394594,0.046603,0.033670,0.033657,3589.889568,3589.869780,526.363911,1.697535,528.061446,0.147028,120.938793,118.948780,1.996563,0.280058,0.005993,0.743142,0.001440,387248.293444,8287.294056,0.010496,0.000020,0.026103,0.049423,36093.578880,0.000698,51697127.033237,11645065.580838,0.225256,1853368.281648,8227846.793185,8434004.792478,19147084.086384,4312987.252162,52992456.971466,19626835.915358, 
3.504554,30.362500,30.355629,1.000001,61.000000,2390.000000,1003289.625000,46644.375000,59537047.875000,56567.125000,59664.250000,0.000052,1004373.321705,0.046491,0.033559,0.033546,3588.306432,3588.299161,524.717765,1.697535,526.415300,0.146634,120.487307,118.497245,1.996563,0.280271,0.006206,0.743193,0.001491,387541.786746,8580.787358,0.010497,0.000021,0.026033,0.049445,35996.804660,0.000698,51535969.616081,11600860.407862,0.225102,1846332.815432,8202197.813947,8407436.817749,19087396.154104,4296614.965875,52825525.330775,19565009.381769, 
3.635065,30.662500,30.616650,1.000001,61.000000,2390.000000,1003885.375000,46539.375000,59538231.625000,56567.625000,59664.750000,0.000052,1004963.561312,0.046359,0.033427,0.033414,3586.198932,3586.206354,522.569991,1.697535,524.267526,0.146121,119.943180,117.953082,1.996563,0.280425,0.006360,0.743230,0.001528,387755.381189,8794.381801,0.010497,0.000022,0.025942,0.049474,35870.848811,0.000699,51325702.877445,11547586.953566,0.224986,1837854.088562,8168732.849634,8372926.849050,19009519.584239,4276884.056876,52608692.630723,19484700.974342, 
3.762975,30.987500,30.872470,1.000001,61.000000,2390.000000,1004279.875000,46327.375000,59539827.875000,56568.125000,59668.000000,0.000052,1005347.846770,0.046130,0.033198,0.033186,3584.828139,3584.862161,521.151674,1.697535,522.849209,0.145780,119.076544,117.086398,1.996563,0.280633,0.006568,0.743280,0.001578,388043.419243,9082.419855,0.010498,0.000022,0.025881,0.049493,35787.213813,0.000699,51186849.854667,11462738.708504,0.223939,1824350.081645,8146633.722202,8348406.687753,18958092.538766,4245458.780928,52454627.791489,19427639.922774, 
3.891927,31.187500,31.130375,1.000001,61.000000,2390.000000,1004964.625000,46195.125000,59541386.375000,56568.250000,59669.875000,0.000052,1006025.788474,0.045967,0.033035,0.033023,3582.412391,3582.464370,518.681508,1.697535,520.379043,0.145188,118.413079,116.422886,1.996563,0.280837,0.006772,0.743329,0.001627,388324.659395,9363.660007,0.010499,0.000023,0.025776,0.049527,35641.967923,0.000700,50945021.019580,11397781.015762,0.223727,1814011.751943,8108145.498205,8308589.655065,18868526.303548,4221400.376208,52204449.798544,19334981.406868, 
4.037776,31.400000,31.422072,1.000001,61.000000,2390.000000,1005521.875000,46247.125000,59542984.125000,56570.625000,59672.250000,0.000052,1006584.838786,0.045993,0.033061,0.033049,3580.422744,3580.470477,516.613412,1.697535,518.310947,0.144692,118.441046,116.450804,1.996563,0.281045,0.006980,0.743379,0.001677,388612.996753,9651.997364,0.010500,0.000024,0.025688,0.049554,35520.079322,0.000700,50742554.814250,11400514.211337,0.224674,1814446.753184,8075922.026344,8277241.907527,18793538.820092,4222412.670865,52007485.935777,19262031.828065, 
4.168546,31.625000,31.683614,1.000001,61.000000,2390.000000,1006114.750000,46104.750000,59544139.250000,56568.000000,59674.500000,0.000052,1007170.560600,0.045825,0.032893,0.032881,3578.340542,3578.406972,514.496259,1.697535,516.193794,0.144184,117.769660,115.779384,1.996563,0.281196,0.007131,0.743416,0.001713,388821.464985,9860.465597,0.010500,0.000024,0.025598,0.049583,35395.379326,0.000700,50535285.831542,11334782.236726,0.224294,1803985.192793,8042934.169328,8242763.652317,18716772.530201,4198067.495084,51790852.497614,19181797.221339, 
4.296198,31.937500,31.938916,1.000001,61.000000,2390.000000,1006546.250000,45870.750000,59545260.000000,56569.000000,59674.750000,0.000052,1007590.928450,0.045572,0.032641,0.032629,3576.847655,3576.942760,512.979993,1.697535,514.677528,0.143819,116.820022,114.829712,1.996563,0.281342,0.007277,0.743451,0.001748,389023.736721,10062.737332,0.010501,0.000025,0.025533,0.049605,35305.848671,0.000701,50386843.690875,11241809.559922,0.223110,1789188.143429,8019308.887593,8216477.910103,18661793.959583,4163633.170341,51625694.177514,19120627.473153, 
4.425150,32.325000,32.196820,1.000001,61.000000,2390.000000,1007030.250000,45649.500000,59546639.000000,56568.125000,59690.625000,0.000052,1008064.383492,0.045331,0.032400,0.032388,3575.167727,3575.289928,511.263110,1.697535,512.960645,0.143406,115.902576,113.912225,1.996563,0.281522,0.007457,0.743494,0.001792,389272.626924,10311.627536,0.010501,0.000025,0.025460,0.049628,35204.333395,0.000701,50218761.101635,11151987.685061,0.222068,1774892.559371,7992557.733859,8187259.781293,18599541.148754,4130365.809282,51442111.114444,19052633.746090, 
4.554101,32.587500,32.454722,1.000001,61.000000,2390.000000,1007726.500000,45718.250000,59547972.500000,56568.375000,59682.250000,0.000052,1008763.033217,0.045368,0.032436,0.032425,3572.691635,3572.808096,508.719337,1.697535,510.416872,0.142794,115.953866,113.963474,1.996563,0.281697,0.007631,0.743536,0.001833,389513.315287,10552.315899,0.010502,0.000026,0.025351,0.049663,35054.076693,0.000701,49969726.137173,11157004.998724,0.223275,1775691.089009,7952922.619660,8148745.734030,18507305.976731,4132224.073601,51200120.026867,18963007.417358, 
4.683831,32.800000,32.714183,1.000001,61.000000,2390.000000,1008527.000000,45687.250000,59549391.250000,56568.750000,59683.375000,0.000052,1009561.307966,0.045301,0.032370,0.032358,3569.866656,3569.989167,505.834503,1.697535,507.532038,0.142099,115.624145,113.633710,1.996563,0.281882,0.007817,0.743580,0.001878,389769.401829,10808.402441,0.010502,0.000027,0.025228,0.049702,34883.463815,0.000702,49687301.434701,11124721.162996,0.223895,1770552.961041,7907973.367817,8103758.422729,18402704.235074,4120267.097406,50917456.189575,18858317.107250, 
4.829680,33.100000,33.005882,1.000001,61.000000,2390.000000,1009245.500000,45396.000000,59550897.250000,56569.875000,59686.875000,0.000052,1010265.943248,0.044980,0.032049,0.032038,3567.376763,3567.534653,503.310029,1.697535,505.007564,0.141489,114.400525,112.410045,1.996563,0.282078,0.008013,0.743627,0.001925,390041.249640,11080.250251,0.010503,0.000027,0.025120,0.049737,34733.822339,0.000702,49440155.790814,11004924.556231,0.222591,1751486.754013,7868638.948088,8061214.842991,18311168.811413,4075897.983789,50650146.782693,18759313.623220, 
4.959411,33.387500,33.265343,1.000001,61.000000,2390.000000,1009666.625000,45396.125000,59551992.375000,56563.375000,59697.625000,0.000052,1010686.648672,0.044961,0.032031,0.032020,3565.891817,3566.050942,501.775442,1.697535,503.472977,0.141118,114.286489,112.295975,1.996563,0.282221,0.008156,0.743662,0.001959,390238.938563,11277.939174,0.010504,0.000028,0.025054,0.049758,34642.676080,0.000703,49289920.043068,10993757.132532,0.223043,1749709.404737,7844728.205147,8037489.882647,18255525.941877,4071761.900938,50501078.342360,18704103.089763, 
5.088883,33.600000,33.524287,1.000001,61.000000,2390.000000,1010378.000000,45315.500000,59553299.000000,56567.875000,59692.500000,0.000052,1011393.690619,0.044850,0.031919,0.031908,3563.398985,3563.569305,499.233101,1.697535,500.930636,0.140503,113.809914,111.819361,1.996563,0.282392,0.008327,0.743703,0.002000,390474.815792,11513.816403,0.010504,0.000028,0.024944,0.049793,34491.735731,0.000703,49041025.252267,10947096.673709,0.223223,1742283.167952,7805115.400261,7997210.579240,18163342.686025,4054480.249522,50247995.814530,18610368.820196, 
5.216794,33.837500,33.780109,1.000001,61.000000,2390.000000,1010975.125000,45236.125000,59554559.875000,56567.125000,59693.750000,0.000052,1011986.665117,0.044745,0.031814,0.031804,3561.311008,3561.491978,497.097194,1.697535,498.794729,0.139985,113.369724,111.379134,1.996563,0.282556,0.008491,0.743742,0.002040,390702.443241,11741.443853,0.010505,0.000029,0.024853,0.049822,34364.689997,0.000704,48831920.315042,10903998.496723,0.223297,1735423.885480,7771835.342240,7963235.564089,18085896.412979,4038517.961749,50034524.329419,18531305.307192, 
5.345745,34.175000,34.038010,1.000001,61.000000,2390.000000,1011597.250000,45108.500000,59555843.250000,56565.750000,59691.750000,0.000052,1012602.475298,0.044591,0.031661,0.031650,3559.145211,3559.342221,494.887807,1.697535,496.585342,0.139450,112.754490,110.763861,1.996563,0.282724,0.008659,0.743782,0.002080,390934.141921,11973.142533,0.010505,0.000029,0.024757,0.049853,34233.126965,0.000704,48615621.733327,10843763.381106,0.223051,1725837.176676,7737410.381046,7927549.013732,18005785.827158,4016208.659669,49810298.942923,18448258.867749, 
5.491595,34.400000,34.329711,1.000001,61.000000,2390.000000,1012288.875000,45048.625000,59557194.125000,56571.875000,59696.875000,0.000052,1013290.750507,0.044502,0.031571,0.031561,3556.727670,3556.933277,492.416095,1.697535,494.113630,0.138849,112.359520,110.368849,1.996563,0.282900,0.008835,0.743825,0.002122,391178.037063,12217.037674,0.010506,0.000030,0.024651,0.049887,34085.792509,0.000705,48373641.515932,10805091.841130,0.223367,1719682.414807,7698898.063825,7888620.855699,17916163.524419,4001885.867085,49565705.918580,18357668.858733, 
5.621327,34.687500,34.589174,1.000001,61.000000,2390.000000,1012837.250000,44930.750000,59558185.000000,56567.500000,59699.250000,0.000052,1013833.352816,0.044361,0.031431,0.031421,3554.824114,3555.044279,490.481055,1.697535,492.178590,0.138379,111.800630,109.809930,1.996563,0.283030,0.008965,0.743856,0.002153,391356.942219,12395.942830,0.010506,0.000030,0.024567,0.049914,33970.338446,0.000705,48184201.419107,10750373.718579,0.223110,1710973.762025,7668747.759880,7857297.462805,17846000.525595,3981619.895770,49368895.080670,18284775.955804, 
5.750537,34.912500,34.847595,1.000001,61.000000,2390.000000,1013409.875000,44740.375000,59559324.625000,56565.625000,59699.125000,0.000052,1014397.001131,0.044148,0.031218,0.031208,3552.848881,3553.091517,488.475337,1.697535,490.172872,0.137891,110.982969,108.992235,1.996563,0.283179,0.009114,0.743891,0.002189,391562.711486,12601.712098,0.010507,0.000031,0.024481,0.049942,33850.488046,0.000705,47987841.947741,10670321.490043,0.222355,1698233.064241,7637496.204145,7824023.505129,17773274.795460,3951970.922238,49159828.473076,18207343.878917, 
5.880788,35.100000,35.108097,1.000001,61.000000,2390.000000,1014100.500000,44786.500000,59560995.750000,56569.250000,59702.875000,0.000052,1015088.988553,0.044164,0.031234,0.031223,3550.426899,3550.666317,485.972478,1.697535,487.670013,0.137280,110.961895,108.971110,1.996563,0.283397,0.009332,0.743944,0.002241,391864.461074,12903.461685,0.010507,0.000032,0.024372,0.049976,33700.636718,0.000706,47742812.512460,10668253.354822,0.223453,1697903.910558,7598498.589210,7785888.420708,17682523.152763,3951204.946230,48920218.481141,18118599.437460, 
6.008699,35.450000,35.363920,1.000001,61.000000,2390.000000,1014785.875000,44380.375000,59561947.125000,56567.500000,59703.750000,0.000052,1015755.871154,0.043734,0.030804,0.030794,3548.095908,3548.381195,483.643143,1.697535,485.340679,0.136713,109.365141,107.374327,1.996563,0.283521,0.009456,0.743973,0.002271,392036.254841,13075.255453,0.010508,0.000032,0.024272,0.050010,33561.255961,0.000706,47514771.027434,10511928.605149,0.221235,1673024.073629,7562204.688389,7745059.670527,17598063.343494,3893306.890796,48663683.674679,18023586.546177, 
6.172227,35.737500,35.690975,1.000001,61.000000,2390.000000,1015481.750000,43998.250000,59563279.000000,56558.000000,59705.500000,0.000052,1016434.469401,0.043327,0.030398,0.030389,3545.727106,3546.054965,481.255015,1.697535,482.952550,0.136129,107.853331,105.862477,1.996563,0.283695,0.009630,0.744015,0.002313,392276.765726,13315.766338,0.010508,0.000033,0.024168,0.050044,33418.014660,0.000707,47280973.627839,10363918.733589,0.219199,1649467.589604,7524994.706038,7703654.240362,17511471.714014,3838488.419848,48403525.478139,17927231.658570, 
6.300918,35.975000,35.948358,1.000001,61.000000,2390.000000,1015846.375000,44233.625000,59564395.125000,56568.000000,59706.250000,0.000052,1016808.964939,0.043544,0.030614,0.030605,3544.421198,3544.724844,479.873020,1.697535,481.570555,0.135791,108.578745,106.587857,1.996563,0.283841,0.009776,0.744050,0.002348,392478.324093,13517.324705,0.010509,0.000033,0.024108,0.050062,33334.885099,0.000707,47145676.565973,10434933.362044,0.221334,1660769.909802,7503461.526914,7685056.381002,17461361.691101,3864790.134090,48286671.588893,17883952.440331, 
6.447029,36.250000,36.240579,1.000001,61.000000,2390.000000,1016609.875000,44191.375000,59565586.625000,56570.875000,59711.125000,0.000052,1017569.906970,0.043469,0.030540,0.030530,3541.770669,3542.080660,477.173458,1.697535,478.870993,0.135130,108.234769,106.243846,1.996563,0.283996,0.009931,0.744087,0.002385,392693.502065,13732.502677,0.010510,0.000034,0.023991,0.050099,33172.751522,0.000708,46881389.865145,10401254.654293,0.221863,1655409.781232,7461399.025404,7642830.428584,17363477.727831,3852316.538627,48021357.894911,17785688.109226, 
6.574940,36.487500,36.496401,1.000001,61.000000,2390.000000,1017210.625000,43995.625000,59566740.375000,56568.750000,59713.125000,0.000052,1018161.613219,0.043251,0.030322,0.030313,3539.712363,3540.044526,475.083697,1.697535,476.781232,0.134618,107.400703,105.409745,1.996563,0.284147,0.010082,0.744124,0.002421,392901.870294,13940.870906,0.010510,0.000034,0.023900,0.050129,33046.975545,0.000708,46676802.654877,10319596.315844,0.221086,1642413.463319,7428837.985390,7608229.478510,17287704.686992,3822072.709572,47803953.541567,17705167.978358, 
6.705451,36.712500,36.757423,1.000001,61.000000,2390.000000,1017718.625000,43881.625000,59567783.625000,56567.375000,59714.000000,0.000052,1018664.221755,0.043118,0.030189,0.030179,3537.965871,3538.311203,473.301881,1.697535,474.999417,0.134180,106.875539,104.884549,1.996563,0.284283,0.010218,0.744156,0.002454,393090.288642,14129.289254,0.010510,0.000035,0.023822,0.050154,32939.593758,0.000708,46502363.214999,10268179.761222,0.220810,1634230.270976,7401075.108256,7579354.941987,17223097.487037,3803029.541193,47622529.334218,17637973.827488, 
6.833882,37.062500,37.014285,1.000001,61.000000,2390.000000,1018195.375000,43937.875000,59568606.625000,56570.875000,59714.875000,0.000052,1019142.952942,0.043153,0.030224,0.030214,3536.303950,3536.644457,471.596879,1.697535,473.294415,0.133762,106.949098,104.958083,1.996563,0.284391,0.010326,0.744182,0.002480,393238.932642,14277.933254,0.010511,0.000035,0.023748,0.050177,32836.818265,0.000709,46335443.808935,10275378.742298,0.221761,1635376.023492,7374509.080727,7553663.940098,17161275.484791,3805695.830481,47461107.880754,17578188.103983, 
6.963093,37.425000,37.272707,1.000001,61.000000,2390.000000,1018945.500000,43764.250000,59569696.500000,56566.500000,59715.000000,0.000052,1019884.915835,0.042951,0.030022,0.030013,3533.731301,3534.091656,468.993415,1.697535,470.690950,0.133122,106.157668,104.166620,1.996563,0.284533,0.010468,0.744216,0.002514,393435.783499,14474.784110,0.010511,0.000036,0.023634,0.050214,32679.769244,0.000709,46080565.091210,10197894.633930,0.221306,1623044.054403,7333943.905047,7511391.695612,17066875.959707,3776998.012567,47195503.324893,17479816.046257, 
7.125062,37.737500,37.596645,1.000001,61.000000,2390.000000,1019674.875000,43708.875000,59570807.875000,56569.250000,59718.125000,0.000052,1020611.246489,0.042866,0.029937,0.029928,3531.216477,3531.584188,466.434283,1.697535,468.131818,0.132492,105.782135,103.791054,1.996563,0.284678,0.010613,0.744251,0.002549,393636.524590,14675.525202,0.010512,0.000036,0.023522,0.050250,32525.156118,0.000710,45830026.444254,10161126.764189,0.221713,1617192.270822,7294069.472535,7471195.373632,16974083.868242,3763380.283033,46942942.185157,17386274.883391, 
7.264672,38.012500,37.875864,1.000001,61.000000,2390.000000,1020327.000000,43628.750000,59571829.750000,56553.000000,59732.125000,0.000052,1021259.347451,0.042760,0.029831,0.029822,3528.975533,3529.352944,464.155533,1.697535,465.853068,0.131930,105.341561,103.350449,1.996563,0.284812,0.010747,0.744283,0.002581,393821.106021,14860.106632,0.010512,0.000036,0.023423,0.050282,32387.284094,0.000710,45606937.262749,10117991.583097,0.221852,1610327.098969,7258563.754675,7435045.470362,16891458.245462,3747404.290036,46715805.464146,17302150.171906, 
7.413900,38.200000,38.174322,1.000001,61.000000,2390.000000,1020812.750000,43515.500000,59573211.750000,56568.875000,59725.625000,0.000052,1021739.824663,0.042628,0.029700,0.029691,3527.316018,3527.706119,462.444459,1.697535,464.141994,0.131507,104.829412,102.838258,1.996563,0.284992,0.010927,0.744326,0.002624,394070.746323,15109.746934,0.010513,0.000037,0.023347,0.050306,32283.382327,0.000711,45439423.382404,10067848.207495,0.221566,1602346.539200,7231903.113701,7407289.455506,16829416.067557,3728832.669443,46541409.141264,17237558.941209, 
7.541293,38.450000,38.429107,1.000001,61.000000,2390.000000,1021371.000000,43268.000000,59574213.250000,56572.375000,59725.250000,0.000052,1022287.063141,0.042363,0.029434,0.029426,3525.427818,3525.844355,460.536133,1.697535,462.233668,0.131036,103.837873,101.846689,1.996563,0.285123,0.011058,0.744358,0.002655,394251.661039,15290.661650,0.010513,0.000038,0.023264,0.050334,32167.617199,0.000711,45252598.554280,9970773.788081,0.220336,1586896.677742,7202169.042367,7374922.371162,16760221.686770,3692879.180771,46338040.591375,17162237.256065, 
7.671804,38.800000,38.690129,1.000001,61.000000,2390.000000,1021982.875000,43327.125000,59575228.375000,56565.500000,59726.000000,0.000052,1022900.892831,0.042395,0.029467,0.029458,3523.312254,3523.724004,458.368585,1.697535,460.066120,0.130500,103.889837,101.898622,1.996563,0.285256,0.011191,0.744390,0.002687,394435.042843,15474.043455,0.010514,0.000038,0.023168,0.050364,32036.030247,0.000711,45040395.957460,9975858.002661,0.221487,1587705.854983,7168395.976900,7342118.955968,16681628.132393,3694762.223208,46131930.491733,17085900.182123, 
7.800235,39.100000,38.946991,1.000001,61.000000,2390.000000,1022463.375000,43112.375000,59576228.125000,56571.375000,59729.250000,0.000052,1023371.892371,0.042165,0.029237,0.029229,3521.690675,3522.125112,456.723209,1.697535,458.420744,0.130092,103.033041,101.041796,1.996563,0.285387,0.011321,0.744421,0.002719,394615.652886,15654.653498,0.010514,0.000038,0.023096,0.050387,31935.940876,0.000712,44879313.922808,9891974.876032,0.220413,1574355.451313,7142758.995151,7314205.435308,16621968.119559,3663694.398530,45956544.529914,17020942.418487, 
7.947123,39.312500,39.240766,1.000001,61.000000,2390.000000,1023095.875000,43136.125000,59577291.625000,56567.625000,59731.125000,0.000052,1024004.831396,0.042162,0.029234,0.029226,3519.513912,3519.947177,454.495823,1.697535,456.193358,0.129540,102.959254,100.967977,1.996563,0.285525,0.011460,0.744454,0.002752,394807.785935,15846.786546,0.010515,0.000039,0.022998,0.050418,31800.424353,0.000712,44661253.242800,9884747.975942,0.221327,1573205.255352,7108053.587526,7280068.720734,16541204.904741,3661017.768867,45742057.056558,16941502.613540, 
8.076334,39.537500,39.499189,1.000001,61.000000,2390.000000,1023538.000000,42953.000000,59577970.750000,56569.875000,59730.250000,0.000052,1024438.869652,0.041965,0.029037,0.029029,3518.022751,3518.475217,452.992285,1.697535,454.689820,0.129167,102.222846,100.231549,1.996563,0.285614,0.011549,0.744475,0.002773,394930.480748,15969.481359,0.010515,0.000039,0.022932,0.050440,31708.868903,0.000712,44514057.099058,9812651.815909,0.220439,1561730.804195,7084626.612203,7254718.281168,16486687.814466,3634315.487374,45582775.420969,16882509.415174, 
8.205805,39.775000,39.758132,1.000001,61.000000,2390.000000,1024070.875000,42853.875000,59578910.625000,56569.000000,59735.500000,0.000052,1024967.127095,0.041847,0.028919,0.028911,3516.209598,3516.672922,451.146286,1.697535,452.843821,0.128708,101.753418,99.762092,1.996563,0.285737,0.011672,0.744505,0.002803,395100.288551,16139.289163,0.010515,0.000040,0.022850,0.050466,31596.310808,0.000713,44333334.102092,9766692.090721,0.220301,1554416.092542,7055863.676691,7225055.128703,16419753.371145,3617293.366934,45396396.189595,16813480.070220, 
8.333719,40.075000,40.013958,1.000001,61.000000,2390.000000,1024495.125000,42802.875000,59579661.125000,56569.500000,59732.125000,0.000052,1025388.876113,0.041779,0.028852,0.028844,3514.763359,3515.232510,449.670975,1.697535,451.368510,0.128342,101.475897,99.484548,1.996563,0.285835,0.011770,0.744528,0.002826,395235.885460,16274.886072,0.010516,0.000040,0.022785,0.050487,31506.272397,0.000713,44188901.409273,9739520.604657,0.220406,1550091.619650,7032876.517894,7201675.926148,16366259.781212,3607229.853577,45249500.211240,16759074.152311, 
8.463449,40.337500,40.273419,1.000001,61.000000,2390.000000,1024922.125000,42790.125000,59580479.875000,56570.500000,59734.750000,0.000052,1025814.972162,0.041750,0.028822,0.028814,3513.303420,3513.774598,448.174989,1.697535,449.872524,0.127969,101.328953,99.337580,1.996563,0.285942,0.011877,0.744554,0.002852,395383.817119,16422.817731,0.010516,0.000040,0.022719,0.050508,31414.872856,0.000713,44042444.653610,9725132.414760,0.220813,1547801.669919,7009567.219746,7178420.621386,16312016.538374,3601900.894356,45103382.706299,16704956.557889, 
8.591620,40.612500,40.529762,1.000001,61.000000,2390.000000,1025392.375000,42644.125000,59581392.625000,56568.250000,59736.750000,0.000052,1026278.736068,0.041588,0.028660,0.028653,3511.715798,3512.202195,446.560139,1.697535,448.257674,0.127567,100.716457,98.725056,1.996563,0.286061,0.011996,0.744583,0.002880,395548.737180,16587.737791,0.010517,0.000041,0.022648,0.050531,31316.114004,0.000714,43884351.124604,9665166.456021,0.220242,1538257.798729,6984405.873066,7151794.352123,16253463.379483,3579691.280008,44936084.789956,16642994.366651, 
8.737989,40.887500,40.822499,1.000001,61.000000,2390.000000,1025912.000000,42611.000000,59582402.000000,56572.000000,59738.125000,0.000052,1026796.537326,0.041535,0.028607,0.028599,3509.944881,3510.435424,444.746426,1.697535,446.443961,0.127115,100.478541,98.487109,1.996563,0.286193,0.012128,0.744614,0.002912,395731.121424,16770.122036,0.010517,0.000041,0.022568,0.050557,31205.094408,0.000714,43706788.920661,9641871.456299,0.220604,1534550.287311,6956145.992988,7123398.883964,16187699.600245,3571063.502333,44757670.660291,16576915.059367, 
8.866681,41.162500,41.079883,1.000001,61.000000,2390.000000,1026408.500000,42537.250000,59583253.750000,56568.375000,59740.000000,0.000052,1027289.553393,0.041443,0.028515,0.028507,3508.260391,3508.758987,443.030377,1.697535,444.727912,0.126687,100.108035,98.116578,1.996563,0.286305,0.012239,0.744641,0.002939,395885.028870,16924.029482,0.010517,0.000042,0.022492,0.050581,31099.992602,0.000714,43538788.014391,9605596.514942,0.220622,1528776.955657,6929407.839492,7096044.812864,16125477.042367,3557628.338868,44585799.826514,16513259.195005, 
8.996413,41.325000,41.339346,1.000001,61.000000,2390.000000,1027010.625000,42370.875000,59584218.125000,56568.250000,59743.250000,0.000052,1027884.290624,0.041257,0.028329,0.028322,3506.230500,3506.746261,440.972800,1.697535,442.670335,0.126173,99.397512,97.406026,1.996563,0.286431,0.012366,0.744671,0.002969,396059.292132,17098.292743,0.010518,0.000042,0.022400,0.050611,30973.864336,0.000715,43337351.521446,9536033.612393,0.220042,1517705.684631,6897348.251318,7062353.959206,16050870.933869,3531864.300886,44374113.782137,16434856.956347, 
9.125363,41.600000,41.597248,1.000001,61.000000,2390.000000,1027379.125000,42342.625000,59585126.875000,56569.250000,59742.500000,0.000052,1028251.313822,0.041214,0.028287,0.028279,3504.978989,3505.498077,439.682349,1.697535,441.379884,0.125850,99.213900,97.222386,1.996563,0.286549,0.012484,0.744700,0.002997,396223.508754,17262.509366,0.010518,0.000042,0.022343,0.050629,30894.562104,0.000715,43211016.639296,9518055.312287,0.220269,1514844.351567,6877241.446266,7042102.194638,16004080.236776,3525205.671217,44246868.091756,16387728.922873, 
9.255615,41.925000,41.857750,1.000001,61.000000,2390.000000,1027674.250000,42249.000000,59585572.000000,56570.500000,59743.125000,0.000052,1028542.338513,0.041111,0.028184,0.028177,3503.987260,3504.515843,438.679412,1.697535,440.376947,0.125599,98.825457,96.833930,1.996563,0.286608,0.012542,0.744714,0.003011,396303.947248,17342.947859,0.010518,0.000043,0.022298,0.050644,30832.996270,0.000715,43112829.243814,9480025.471004,0.219889,1508791.719137,6861614.449305,7025539.502604,15967714.534746,3511120.544816,44142801.546086,16349185.757810, 
9.383786,42.262500,42.114093,1.000001,61.000000,2390.000000,1028131.125000,42308.375000,59586336.625000,56568.875000,59743.500000,0.000052,1029001.267632,0.041151,0.028223,0.028216,3502.424500,3502.948091,437.076095,1.697535,438.773631,0.125198,98.919477,96.927927,1.996563,0.286707,0.012642,0.744738,0.003035,396442.125183,17481.125794,0.010519,0.000043,0.022227,0.050666,30734.482531,0.000716,42955864.835094,9489227.775802,0.220906,1510256.310273,6836632.807558,7001458.581474,15909579.568553,3514528.805852,43991496.536398,16293146.865333, 
9.513777,42.550000,42.374076,1.000001,61.000000,2390.000000,1028570.250000,42252.000000,59587396.750000,56570.625000,59748.750000,0.000052,1029437.706075,0.041078,0.028151,0.028144,3500.939619,3501.469317,435.548012,1.697535,437.245547,0.124814,98.624355,96.632773,1.996563,0.286846,0.012781,0.744771,0.003068,396633.709408,17672.710019,0.010519,0.000043,0.022159,0.050688,30640.374498,0.000716,42806265.727540,9460332.264841,0.221003,1505657.450513,6812823.388969,6977217.703897,15854172.491681,3503826.764756,43839186.489919,16236735.737007,
